Repository: Taicushier-0212/robot-supplychain-knowhow

# 机器人供应链

> 记机器人供应链的判断口径：这颗料是什么、用在哪一轴、选型必须冻住哪些字段、到货怎么验、上次踩过什么坑。

[在线阅读](https://taicushier-0212.github.io/robot-supplychain-knowhow/) · [GitHub Actions](https://github.com/Taicushier-0212/robot-supplychain-knowhow/actions) · [仓库](https://github.com/Taicushier-0212/robot-supplychain-knowhow)
做人形机器人时，买料这件事会反复卡在同一类问题上：这颗料到底是什么、用在哪一轴、选型必须冻住哪些字段、到货怎么验、上次踩过什么坑。

这个仓库就是用来记这些判断的。记的是**口径**，不是某一次买了谁。

## 先从这里开始

| 入口 | 适合先看什么 |
| --- | --- |
| [元器件分类](./knowhow/README.md) | 七个大类总览 |
| [关节模组](./knowhow/01-joint-modules/README.md) | 减速机、电机、编码、驱动 |
| [最小闭环](./docs/ops-loop.md) | SOP、状态机、RACI、授权、异常分级与复盘 |
| [工艺工程](./docs/process-engineering.md) | 研发到量产：DFM/DFA/DFT、试产与工艺冻结 |
| [G0–G5 放行门](./docs/gates.md) | 买料时每一步怎么过门 |
| [供应链职位](./docs/roles.md) | 计划、采购、跟单、SQE、IQC、仓储各做什么 |
| [作业手册](./playbooks/README.md) | 寻源、看图估价、询价、准入、首件、来料和不合格闭环 |

在线站点支持目录导航和 `Ctrl+K` 搜索。离线环境可以打开 [knowhow.html](./knowhow.html)。

## 七个大类

| 编号 | 大类 | 覆盖范围 |
| --- | --- | --- |
| 01 | [关节模组](./knowhow/01-joint-modules/README.md) | 谐波、行星、RV；无框电机；编码、驱动、制动 |
| 02 | [结构件](./knowhow/02-structure/README.md) | 机加、钣金、压铸、表面处理 |
| 03 | [电子器件](./knowhow/03-electronics/README.md) | PCB、线束、线材、接插件、电源 |
| 04 | [传感器](./knowhow/04-sensors/README.md) | 力、触觉、IMU、视觉 |
| 05 | [能源](./knowhow/05-energy/README.md) | 电芯、PACK、BMS |
| 06 | [末端](./knowhow/06-end-effector/README.md) | 灵巧手、作业接口 |
| 07 | [标准件](./knowhow/07-standard-parts/README.md) | 轴承、紧固件 |

分类是 **大类 → 小类 → 细分**。一页通常按同一骨架写：是什么、用在哪、选型冻什么、和谁配套、怎么验、有什么坑。

## 放行门

所有大类都走同一组门，细节差在对应 knowhow 里，门本身不跳。

| Gate | 目的 |
| --- | --- |
| G0 | 需求与规格冻结 |
| G1 | 申购，图纸版本锁死 |
| G2 | 询价与首件 |
| G3 | 下单 |
| G4 | 来料检验入库 |
| G5 | 关单与复盘 |

完整条件和单据状态见 [G0–G5 放行门](./docs/gates.md)。询价、准入、首件、来料和不合格闭环见 [作业手册](./playbooks/README.md)。

## 仓库结构

- [docs/](./docs/)：原则、放行门、自制 vs 外购、质量与风险
- [playbooks/](./playbooks/)：询价、准入、首件、来料、不合格怎么走
- [templates/](./templates/)：新开一页、写复盘卡片用的模板
- [site/](./site/)：Markdown 生成器、样式和站点资源
- [knowhow.html](./knowhow.html)：离线单文件站点

几条底线（样机到小批都适用）：

> 无冻结图纸/规格不下正式单 · 无 IQC 不发料 · 无 NCR 不私下让步

## 什么该写、什么别写

**适合写进来**：选型口径、冻结清单、验收项、脱敏后的坑、流程和模板。

**别写进来**：合同扫描件、密钥、`.env`、对公账号、身份证、供应商完整电话或个人微信。

询价记录、PO、供应商名录放作业仓库；这里只留「下次怎么判」。细节见 [入库纪律](./docs/security.md)。

## 修改与发布

改完 Markdown 后重新生成站点：

```bash
python -m pip install markdown
python site/build.py
```

本地预览生成结果：

```bash
python -m http.server 8765 --directory site/dist
```

推送到 `main` 后，GitHub Actions 会执行 [发布 workflow](./.github/workflows/pages.yml)，生成 `site/dist` 并部署到 [GitHub Pages](https://taicushier-0212.github.io/robot-supplychain-knowhow/)。也可以在 Actions 页面手动运行 workflow。

## 往里加一页

1. 用 [templates/component.md](./templates/component.md) 开新页
2. 挂到对应大类的 README
3. 复盘追加到页末，可用 [templates/knowhow-card.md](./templates/knowhow-card.md)
4. 不写私人联系方式

# 机加金属材料

**大类：** [结构件](../README.md) · **小类：** [CNC 机加](../cnc.md)

图纸上的材料必须是 **牌号 + 状态**。只写「铝」「钢」「航空铝」等于没冻。

| 页 | 讲什么 |
|---|---|
| [铝](./aluminum.md) | 6061、7075、6063、5052、2A12；压铸 ADC12 |
| [镁](./magnesium.md) | AZ31、AZ91、AM60、ZK60 |
| [钢](./steel.md) | 45、40Cr、42CrMo（钼）、P20 |
| [淬火与热处理](./heat-treatment.md) | 调质、渗碳/感应淬、介质、回火；和氮化怎么分 |

密度口头量级：镁约 **1.8**，铝约 **2.7**，钢约 **7.85** g/cm³。同样体积，钢大约是铝的 2.9 倍、铝大约是镁的 1.5 倍。减重先换材料族，不要在同一族里只改牌号指望重量掉一截。

## 选型必须冻结

- [ ] 牌号全称：6061-T651，不是「6061」；45 钢写正火还是调质  
- [ ] 产品形态：板 / 棒 / 型材 / 压铸件。ADC12 不是棒料  
- [ ] 关键件要质保书，核对牌号和状态  
- [ ] 表面处理跟牌号走。见 [表面处理](../surface/README.md)  
- [ ] 焊接会破坏 T6、调质，焊后状态单独写

## 人形里怎么选

```text
关节座、法兰、要阳极外观
  → 6061-T6 / T651

同体积要更高强度，接受阳极发花、防腐差一档
  → 7075-T6 / T651；要抗应力腐蚀再谈 T73

压铸壳体
  → ADC12 一类，不要按 6061 棒料的强度和外观验收

再抠重量、厂能加工镁、防腐做微弧
  → 镁合金

销轴、工装、模具
  → 45 / 40Cr / 42CrMo / P20，不进轻量化连杆
```

## 坑

- 7075 当 6061 阳极，颜色发花还更易腐蚀。  
- 样机 CNC 用 6061，开模改 ADC12，强度和螺纹一起变。  
- 45 钢不写调质，来料有软有硬，销和孔配不上。

File: knowhow/02-structure/materials/aluminum.md
# 铝合金

**大类：** [结构件](../README.md) · **小类：** [机加金属材料](./README.md)

机器人机加默认铝。牌号决定强度、阳极和能不能焊；**状态（T6、T651）决定这批料算不算那个强度**。下表是变形铝和压铸铝混在一张选型表里，采购不能互相替代。

强度是标准里常见的下限量级，板、棒、厚板不一样，以质保书和 GB/T、ASTM 为准。

## 变形铝（可 CNC 棒/板/型材）

| 牌号状态 | 是什么 | 强度口头 | 阳极 | 机器人里 |
|---|---|---|---|---|
| **6061-T6 / T651** | Mg-Si，最熟的结构铝 | 抗拉下限约 260–290 MPa 量级 | **最好做**，黑阳极匀 | **关节座、法兰、连杆默认** |
| **7075-T6 / T651** | Zn-Mg-Cu，高强度 | 抗拉下限约 500 MPa 量级，大约 6061-T6 的 1.7 倍 | 易发灰发花 | 应力够不到、又不能加厚时 |
| **7075-T73** | 同上，过时效 | 比 T6 低一档 | 同样不好看 | 要抗应力腐蚀的 7075 |
| **6063-T5 / T6** | 型材合金，强度低于 6061 | 明显低于 6061-T6 | 外观阳极很好 | [型材](../extrusion.md)、线槽，不当承力接头 |
| **6082-T6** | 欧系型材/板，接近 6061 | 略高于或接近 6061 | 可以 | 进口型材上常见，不要默认同 6061 互换 |
| **5052-H32** | 钣金防锈铝，不能热处理强化 | 低于 6061-T6 | 可以，亮度一般 | [钣金](../sheet-metal/README.md) 盒体，不是 CNC 棒料 |
| **2A12-T4**（旧称 LY12；美标家族接近 2024，不是同一张质保书） | Al-Cu-Mg | 高于 6061-T6，低于 7075。抗拉下限口头约 390–420 MPa 量级，随厚度变 | 差，易花 | 要强度、又还没到 7075；防腐和外观都不如 6061 |

密度都在约 2.7–2.8 g/cm³。7075 略重一点，减重靠少体积，不靠从 6061 换成 7075。

## T4 和 T6

T4、T6 是热处理状态，不是另一种铝。能写这两个状态的，是可热处理的牌号（6061、2A12、7075）。5052 用 H32 这种加工硬化状态，没有 T6。

两条路都先固溶、淬火，差别在之后的时效：

| | **T4** | **T6** |
|---|---|---|
| 怎么来的 | 淬火后放在室温里自然时效 | 淬火后再进炉人工时效 |
| 同一牌号里 | 更软，延伸更好，适合淬火后不久成形 | 强度更高，延伸更低 |
| 6061 | 软态，抗拉明显低于 T6。口头屈服只有一百多 MPa 这一档，以质保书为准 | **结构件默认**。只写 6061、不写 T6，厂可以交 T4 |
| 2A12 | **正常交货状态**。自然时效已经把它做硬，不是「还没时效所以偏软」 | 不按 6061 的炉温去「补成 T6」。那是另一个状态，防腐和强度都要重算 |

所以不能跨牌号比这两个字母。2A12-T4 比 6061-T6 更强；6061-T4 比 6061-T6 更软。牌号差别见下一节。

**T651** 是板材先拉伸消除应力，再做 T6。强度档次仍是 T6，精密铣不容易翘。关节座板料写 6061-T651，不要只写 6061，也不要把 T651 理解成比 T6 更硬。2A12 没有一个默认等于 T651 的写法，去应力要在订单上另写。

加工上，同一牌号的 T4 比 T6 黏刀，尺寸也更不容易守住。2A12-T4 因为本身已经硬，切削手感接近硬铝，不要按 6061-T4 的软料去留余量。刚淬火、自然时效还没完成的 2A12 很软，只能成形，不能当 T4 的成品强度使用；质保书写 T4，就是时效已经完成。

6061 可焊，焊缝热影响区 **T6 强度会掉**，焊后不重新热处理就不要按 T6 校核焊缝。7075、2A12 不按可焊结构用。

## 2A12 和 6061

2A12 是国标铝铜镁，旧图纸上的 LY12 就是它。6061 是铝镁硅。美标 2024 和 2A12 是同一族，成分接近，**质保书不能互相代替**：状态符号、包铝、厚度对应的强度下限都按各自标准走。

| | 6061-T6 / T651 | 2A12-T4 |
|---|---|---|
| 强度 | 结构铝里的默认档 | 明显更高，仍低于 7075-T6 |
| 防腐 | 裸件可用，外观阳极稳 | 铜高，裸件易腐蚀。薄板常带**包铝**，铣掉包铝层就失去这层保护 |
| 阳极 | 黑阳极匀，关节外观默认 | 发黄发花，不要和 6061 对同一块色板 |
| 焊接 | 能焊，焊缝不算 T6 | 不按焊接结构用 |
| 板料状态 | 精密铣写 **T651**（拉伸去应力） | 常见 **T4**（固溶后自然时效）。没有「默认等于 T651」 |

### 加工上差在哪

刀具、线速度是同一档硬质合金铝用参数。换牌号不是先去改一套转速，差在变形、表面和来料状态。

- **变形：** 6061 厚板写 T651，大面铣完不容易翘。2A12-T4 残余应力大，单面吃深、薄壁、不对称腔，加工完孔距和平面度会漂。工序要对称铣、多翻面，或者订单上单独写去应力 / 拉伸板。不写，厂按普通 T4 交，精加工之后再争论。
- **包铝：** 航空薄板的 2A12 常常两面包铝。安装面、配合面一铣，包铝不在了，防腐按裸 2A12 算，不能再按「板材样本不腐蚀」收货。棒料、厚板多数不包铝，图上要写是哪一种。
- **表面：** 6061 铣完可以直接阳极。2A12 铣削纹路能做到，阳极外观不稳定，关节外露面不要用它换黑色外观。
- **螺纹和薄壁：** 两种都能攻丝。2A12 更硬，丝锥寿命短一档，不是攻不出。同样载荷下 2A12 可以更薄，但薄壁更容易在铣的时候让刀、回弹，公差按 [公差与检测](../tolerances.md) 圈关键项，不要把 6061 的薄壁工艺原样套过去。
- **热：** 不要靠烘烤给 2A12 去应力。随便加温会把 T4 时效状态打乱，强度和尺寸一起变。

样机关节座、要黑阳极的法兰，仍用 6061-T651。强度不够先加厚或改局部结构，再到 7075；2A12 只在图样已经是这个牌号、或明确要它的强度又接受防腐和阳极时用。

冻结时 2A12 要写全：**2A12-T4**，板还是棒，包铝还是不包铝，成品检还是机加后检。只写「航空铝」或「硬铝」不算冻住。

## 压铸铝：ADC12

**ADC12**（JIS，硅大约 10–12%，含铜）是压铸牌号，不是棒料牌号。美标接近 **A380**，国标接近 **YL113**。见 [压铸](../die-cast.md)。

| | ADC12 | 6061-T6 棒/板 |
|---|---|---|
| 来料 | 压铸件，带气孔、拔模 | 轧制或挤压，致密 |
| 强度 | 样本抗拉常报 200–300 MPa 量级，**许用要扣气孔** | 按变形铝标准 |
| 延伸 | 低，螺纹和薄壁脆 | 明显更好 |
| 阳极 | 装饰黑易发花 | 适合黑阳极 |
| CNC | 只后加工安装面 | 整件铣 |

样机用 6061 铣出的外壳，开模改 ADC12 之前要重算壁厚、螺纹旋合和外观工艺（喷粉，不是阳极）。

## 和表面处理

- 6061 外观：普通阳极。见 [阳极](../surface/anodize.md)。  
- 7075：能阳极，不要和 6061 对同一块色板。  
- ADC12：外观走 [喷涂](../surface/coating.md)；要陶瓷膜再谈 [微弧](../surface/mao.md)。  
- 接地铝壳：导电氧化，不要整件绝缘阳极。  

## 来料公差：丝、条、板

这是铝厂交货的尺寸偏差，不是零件图上的 H7，也不是 [形位公差](../tolerances.md)。名义直径合格，只说明落在材料标准那一档里，不能拿去当轴承档或销轴。

口头「丝、条」要写成标准里的产品名，否则没有偏差表。

| 口头 | 标准里叫什么 | 现行尺寸标准 | 合同不写等级时 |
|---|---|---|---|
| **丝** | 拉（轧）制圆线材，直径一般到 10 mm | GB/T 3195-2023 | 看用途。铆钉线卷状按表 4 的 **C 级**；导体、焊接、镀膜的卷状按表 5 的 **D 级**；盘装焊丝按表 5 的 **A 级** |
| **条 / 棒** | 挤压圆棒、方棒、六角棒 | GB/T 3191-2019 | 截面按 **D 级**。2010 版不写则按 **A 级**，两版差一档以上，年号要写上 |
| **板、带** | 轧制板材、带材 | GB/T 3880.3-2024 | **普通级**。冷轧和热轧、宽度不同，不是同一列 |

扁条、导电铝排不是上面的方棒。不要套圆棒的直径偏差。

### 丝（GB/T 3195-2023）

铆钉用线、成卷、不写等级，就是表 4 的 C 级，只许零或负：

| 直径 | C 级（默认） |
|---|---|
| ≤1.60 | 0 / −0.03 |
| >1.60～4.00 | 0 / −0.05 |
| >4.00～6.00 | 0 / −0.08 |
| >6.00～10.00 | 0 / −0.12 |

要更紧就写 A 级或 B 级。A 级在细线上是大约 ±0.015～±0.025 mm，不是 C 级再口头收一收。

导体、焊丝、镀膜线的卷状默认是表 5 的 D 级，对称偏差，比铆钉 C 级松。6～10 mm 这一档 D 级是 **±0.07 mm**。更细的直径以表 5 为准，合同要写用途，用途决定落在哪一级。直径用精度不低于 0.01 mm 的量具，不卡在卷的外圈椭圆处只量一次。

### 条和棒（GB/T 3191-2019）

圆棒、方棒、六角棒同一张截面表。方棒、六角棒量的是对边，不是外接圆。

A～D 级只许负偏差，A 最紧，D 最松。E 级才是对称 ±。合同里的「高精级」管倒角、弯曲、扭拧，**不会**把直径从 D 级改成 A 级。直径等级要单独写。

不写等级按 D 级。以直径 >10～18 mm 为例：A 级是 0/−0.43 mm，D 级是 0/−1.30 mm。Φ12 的棒可以交到约 10.7 mm，加工余量不能按丝的 0.05 mm 留。要车成 12 mm 的轴，棒要加大一档，或合同改写 A 级 / E 级。

定尺长度允许 **+15 / 0 mm**。倍尺每个锯口另加 5 mm。直径不大于 10 mm 的棒，允许用手轻压就能消除的弯曲，不按拉直的轴去退货。

### 板和带（GB/T 3880.3-2024）

不写就是普通级，而且还分冷轧、热轧和宽度。冷轧、宽度 ≤1000 mm、厚度 >1.50～1.80 mm，普通级是 **±0.06 mm**。热轧厚板到几十毫米，普通级偏差到 **±1 mm** 这一档。关节座厚板不要按冷轧带的公差收。

厚度在距侧边至少 10 mm、距端头至少 115 mm 处量，用 0.01 mm 千分尺。测得值不修约。

## 冻结与验收

- [ ] 6061-T6 还是 T651；7075-T6 还是 T73  
- [ ] 形态：丝 / 圆棒 / 方棒 / 六角棒 / 板 / 带；标准年号和偏差等级。不写时丝按用途默认级，棒按 3191-2019 的 D 级，板带按 3880.3-2024 普通级  
- [ ] 板厚/棒径够加工余量，不是成品名义尺寸。余量按上面那一档负偏差留，不按零件公差留  
- [ ] 质保书牌号、状态与图纸一致  
- [ ] 阳极件不用压铸料顶  

Fail：来料印字是 6063 或杂铝；7075 无状态；ADC12 按 6061 交尺寸和外观。

## 坑

- 「航空铝」到货是 6061，强度按 2A12 或 7075 设计。  
- 2A12-T4 按 6061-T651 的变形和黑阳极验收，铣完又翘又花。  
- 包铝薄板铣掉表面，仍按包铝的防腐签字。  
- 厚板不写 T651，精加工完孔距漂。  
- 6061 不写 T6，来料是 T4，按 T6 去校核关节。  
- 把 2A12-T4 理解成「欠时效的软料」，或拿去按 6061 的人工时效炉温烘成 T6。  
- 6061 焊缝按母材 T6 签字。

File: knowhow/02-structure/materials/heat-treatment.md
# 淬火与热处理（钢）

**大类：** [结构件](../README.md) · **小类：** [机加金属材料](./README.md)

口头「淬一下」不够下单。淬火是 **加热到奥氏体区 → 快速冷却得到马氏体（或贝氏体）**；几乎总要再 **回火**，否则又脆又容易裂。牌号页见 [钢](./steel.md)；齿轮齿面硬化见 [行星齿轮 · 硬度](../../01-joint-modules/reducer/planetary/gears.md#7-齿轮硬度与热处理)。

铝的「淬火」是固溶后快冷，目的不同（锁住过饱和固溶体，再时效成 T4/T6），见 [铝](./aluminum.md)。下面默认讲 **钢**。

## 一张图分清

```text
退火 / 正火          → 软化、匀组织，方便机加或为淬火做准备
整体淬火 + 回火
  ├─ 低温回火        → 硬而耐磨（刃具、量具一类；结构销少用到极硬）
  └─ 高温回火 = 调质 → 强度 + 韧性平衡（轴、销默认常说的「调质」）
表面 / 局部淬火      → 感应、火焰、激光：只硬一层或一段
化学热处理后再淬
  ├─ 渗碳（+淬火回火）→ 低碳钢表面渗碳，面硬芯韧
  └─ 氮化 / 碳氮共渗 → 层更薄；氮化常常不靠「淬成马氏体」这条路
等温 / 分级淬火      → 控冷减少变形开裂（贝氏体、分级盐浴等）
```

「表面硬化」不要当料号：必须写清是渗碳、氮化还是感应淬。

## 淬火介质（冷却多快）

冷却越猛，越容易淬硬，也越容易变形、开裂。介质要和钢种、截面、变形要求匹配，图纸可写「油淬 / 水淬 / 气淬」，不要只写「淬火」。

| 介质 | 冷速口头 | 特点 | 机器人里 |
|---|---|---|---|
| **水 / 盐水** | 很快 | 便宜、硬得透；变形开裂风险大 | 简单件、淬透性差的碳钢有时用；精密轴少默认 |
| **油** | 中等 | 变形小一档，最常见结构件淬火 | **45 / 40Cr / 42CrMo 调质常见路径** |
| **聚合物水溶液** | 可调 | 介于水油之间，污染和控温要管 | 外协厂能力参差，要写进工艺 |
| **盐浴分级 / 等温** | 先等温再冷 | 变形小、可拿贝氏体 | 精密齿轮、复杂截面有时用；交期和价格另一档 |
| **气淬（真空炉）** | 看气压与气体 | 干净、变形可控；淬透能力看钢种 | 工模具、高合金；碳钢大气淬不一定够硬 |
| **空冷** | 很慢 | 只对空硬钢有意义 | 别把普通 45 钢「空冷」当淬火 |

同一牌号，水淬和油淬硬度可以差一截，变形差更多。换介质等于工艺变更，要重评尺寸。

## 常见「淬火」说法对照

| 口头说法 | 实际是什么 | 硬度口头 | 冻什么 |
|---|---|---|---|
| **整体淬火** | 整件加热淬透（或淬到心部一定深度） | 看回火温度 | 淬火介质、回火温度/硬度范围 |
| **调质** | 淬火 + **高温回火** | 常见约 HRC 20–35 或 HB 200–350 档（以图为准） | 硬度带；粗加工→热→精加工顺序 |
| **低温回火淬火件** | 淬硬后低温回火，保留高硬 | 可到 HRC 50+ | 脆、怕冲击；销轴慎用 |
| **渗碳淬火** | 低碳钢表面渗碳 → 淬火回火 | 面常 HRC 58–62；芯更韧 | **有效硬化层深度**、磨量 |
| **碳氮共渗** | 同时渗 C、N，层偏薄，温度可较低 | 面硬，层深通常浅于渗碳 | 层深；和渗碳不要混写 |
| **感应淬火**（含高频） | 线圈感应加热表面 → 喷冷 | 淬硬层可控 | 淬硬带位置、层深、软硬交界 |
| **火焰淬火** | 火焰扫过再冷 | 看操作 | 一致性差，精密关节少用 |
| **激光淬火** | 激光扫表面，自冷或辅冷 | 层浅、变形小 | 设备与轨迹要冻；量产要有产能 |
| **真空淬火** | 真空加热 + 气/油淬 | 看钢种与压力 | 光亮、少氧化；不是「一定更硬」 |
| **等温淬火（奥氏体等温等）** | 淬入热浴保温拿贝氏体等 | 韧硬兼顾、变形小 | 工艺窗口窄，要厂能力 |
| **氮化 / 离子氮化 / QPQ** | 渗氮形成硬层，**多数不是淬马氏体那条路** | 层薄、变形小 | 层深；磨穿即失效。QPQ ≠ 发黑，见 [发黑](../surface/black-oxide.md) |

渗碳、氮化是 **化学热处理**；感应、火焰是 **表面淬火**。采购单上写「表面处理：淬火」会收到任意一种。

## 回火为什么几乎必做

淬火马氏体硬、内应力大。不回火：易裂、易崩刃、尺寸不稳。

| 回火大致档 | 目的 | 典型 |
|---|---|---|
| 低温（约 150–250 °C） | 降应力、保高硬 | 刃具、量具、渗碳件常配 |
| 中温 | 弹性 | 弹簧一类 |
| 高温（约 500–650 °C） | 韧性和强度折中 = **调质** | 轴、销、结构件 |

焊后、再发黑、再喷粉：炉温可能把回火效果吃掉，状态要重写。见 [喷涂](../surface/coating.md)。

## 淬透性（别和「淬硬了」混）

- **淬硬**：表面或某处达到目标硬度。  
- **淬透**：心部也得到足够马氏体/规定组织。  

截面越大、钢淬透性越差，心部越软。45 钢大截面调质，边上硬心里软是常态；要心部也够，选 40Cr / 42CrMo 或改设计截面。图纸只写「淬火 HRC xx」、不写截面与测点，大件会验收扯皮。

## 工艺顺序（结构件）

```text
下料 → 粗加工（留余量）→ 热处理（淬+回 / 渗碳等）→ 精加工 / 磨
```

热处理会变形。配合孔、螺纹底孔、齿轮齿面：热前留多少、热后磨多少写进工艺卡。已经磨完再整体淬火，尺寸基本报废。

齿轮：渗碳件常磨齿吃层深；氮化件重磨可能磨穿——见 [齿轮硬度](../../01-joint-modules/reducer/planetary/gears.md#7-齿轮硬度与热处理)。

## 和表面处理的边界

| | 改硬度？ | 改尺寸？ |
|---|---|---|
| 淬火 / 调质 / 渗碳 / 感应 | 是 | 变形为主；渗层/氧化皮另说 |
| 发黑 | 否 | 可忽略 |
| 镀锌 / 镀镍 | 否（膜本身） | 有镀层厚 |
| QPQ / 氮化 | 表面是 | 有层厚，精密轴要留量 |

先热后镀。高强淬火件电镀注意氢脆与除氢。

## 冻结（下单 / 审图）

- [ ] 工艺名称：调质 / 渗碳淬火 / 感应淬 / 氮化…（不要只写「淬火」）  
- [ ] 淬火介质或炉型（油 / 水 / 气 / 盐浴），若影响变形  
- [ ] 回火要求或最终硬度范围（HRC / HB，测点）  
- [ ] 渗碳 / 感应：有效硬化层深度；心部硬度有没有要求  
- [ ] 热前 / 热后加工与余量；外发厂与交期单列  
- [ ] 质保：硬度报告；关键件金相或层深  

Fail：只写「淬火」；调质件按渗碳 HRC 58 验收；氮化当渗碳层深；热后不再检配合尺寸。

## 已知坑

- 45 钢不写调质还是正火，来料软硬乱跳。  
- 水淬图、油淬做，或反过来，变形开裂扯皮。  
- 淬完不回火就机加或装配，后期开裂当设计强度不够。  
- 大截面写死统一 HRC，心部根本淬不透。  
- 精孔磨完再整体淬，椭圆报废。  
- 「表面硬化」混用渗碳和氮化，磨齿策略全错。  
- 供应商换淬火油或换炉当作没变更，尺寸批次性飘。

File: knowhow/02-structure/materials/steel.md
# 钢

**大类：** [结构件](../README.md) · **小类：** [机加金属材料](./README.md)

钢密度约 **7.85 g/cm³**。关节轻量化连杆不用它当默认材料。销轴、键、工装、模具、个别高强小零件才写钢，并且 **热处理状态和牌号一样要冻**。淬火、调质、渗碳、感应淬等怎么分，见 [淬火与热处理](./heat-treatment.md)。

口头「40Cr 钼钢」下单写成国标 **42CrMo**。40Cr 不含钼，40CrMo 与 42CrMo 不是同一行料号，不要写成 40CrMoR。

强度是 GB 里小尺寸调质/正火的常见下限。截面一大，下限会降，以质保书为准。

## 牌号

| 牌号 | 是什么 | 常用状态 | 强度口头 | 机器人里 |
|---|---|---|---|---|
| **45** | 优质碳素钢，碳约 0.45%（接近 1045） | **正火**或**调质**，两种硬度差很多 | 正火抗拉下限约 600 MPa 量级 | 销、垫、工装、非轻量化轴 |
| **40Cr** | 铬钢（接近 5140），**没有钼** | 调质 | 调质抗拉下限约 980 MPa 量级 | 比 45 更要强度和淬透的轴、销 |
| **42CrMo** | 铬钼钢（接近 4140） | 调质 | 调质抗拉下限约 1080 MPa 量级，淬透好于 40Cr | 受力大的销轴、连接轴 |
| **P20** | 预硬塑胶模具钢。国标常见 **3Cr2Mo**，欧标接近 **1.2311** | 交货硬度常约 **HRC 28–35**，不是退火料 | 看硬度，不按 45 钢的抗拉去对 | **模具、夹具**，不是结构连杆 |

45 钢不写状态，厂可能交货退火、热轧或调质，硬度散、销孔配合散。要硬度就写调质和 HRC 范围（常见约 HRC 20–30 这一档，以图为准）。

40Cr、42CrMo 要写调质。粗加工 → 热处理 → 精加工，变形留在工艺里。热处理外发，交期单列。高强钢酸洗、电镀有氢脆风险，弹簧和 10.9 以上螺栓不要和结构件发黑混槽。见 [发黑](../surface/black-oxide.md)。

## P20 不要当结构钢

P20 预硬，铣削和抛光是为了模具型腔。它防锈并不好，也不是轴承钢。

- 图纸写 **P20** 或 **3Cr2Mo**，并写预硬硬度。只写「模具钢」可能来 Cr12 或不知名预硬料。  
- 加硫易切削的 P20 变体（口头 P20+S、718 一类）抛光和韧性不同，模具要镜面时单独写。  
- 不要把 P20 发成 45 钢再自己淬火去「凑硬度」。  

## 和别的钢

| 牌号 | 不要当成 |
|---|---|
| Q235 | 焊接机架用低碳钢，强度和 45 调质不是一档，精密 CNC 不默认 |
| 304 / 316 | 不锈钢，防腐好、强度和切削都不同于 45。防锈轴要写不锈钢，不要用 45 发黑顶户外 |
| Cr12 / 模具冷作钢 | 和 P20 不是同一种「模具钢」 |

防腐：45、40Cr、42CrMo 室内用 [发黑](../surface/black-oxide.md) 或 [喷涂](../surface/coating.md)。发黑几乎不防户外盐雾。

## 冻结与验收

- [ ] 45 正火还是调质；40Cr / 42CrMo 调质硬度  
- [ ] P20 写 3Cr2Mo 或 P20，并写 HRC  
- [ ] 热处理在粗加工后还是来料已调质  
- [ ] 质保书、硬度抽检  
- [ ] 发黑或涂层，螺纹是否保护  

Fail：40Cr 顶 42CrMo；45 钢无硬度；P20 无预硬；钢件按铝的重量去估整机关节。

## 坑

- 连杆用 45 钢「更结实」，重量把电机和减速选型打穿。  
- 调质后不再加工，孔椭圆，轴承室装不上。  
- 发黑洗掉油，库房生锈，当成材质问题。
